Repository: zhukson/FastenerGen

# FastenerGen

Upstream Gong-style cold-heading reasoning for fastener process-forming.

This repo reads product/final-station fastener information, uses the curated
Gong Maoliang knowledge base and factory cases to infer a forming sequence, and
writes a `ProcessForming` schema plus auditable reasoning records.

Current baseline: direct Gong-style LLM planning plus deterministic
verification/calibration.

Next architecture: search-based process planning using manufacturing feature
graphs, operation grammar, rule filtering, deterministic scoring, and LLM
top-candidate ranking. See `docs/SEARCH_ROADMAP.md`.

DXF drawing/rendering is intentionally outside this repo. The downstream
renderer is the sibling repo:

```text
/Users/bobchen/FastenerDrawingEngine
https://github.com/zhukson/FastenerDrawingEngine
```

## Current Scope

FastenerGen owns:

- drawing upload and optional Claude Vision extraction to `PartFeatures`
- Gong-style process reasoning from `PartFeatures`
- `ProcessForming` schema generation
- curated knowledge loading from factory cases, standards, Gong textbook rules, and textbook cases
- rule verification and leave-one-out experiment reports
- calibration reports with teacher-rationale checkpoints for operation-order tuning
- the upcoming search/ranking layer before final `ProcessForming` emission

FastenerGen does not own:

- frontend UI
- DXF rendering
- old die/punch drawing generation
- 3D STEP/STL/CADQuery generation
- vector RAG/Chroma/Voyage case retrieval
- pseudo-reasoning or synthetic ISO case generation

## Data Snapshot

Current knowledge assets under `backend/app/knowledge/`:

- 8 factory case JSONs from real 过模图 DXF/DWG data
- 3 standard-part case JSONs
- 3 Gong/textbook rule files
- 27 textbook case JSONs
- 1 reusable pattern file
- `feature_index.json` with indexed station snippets

New standard forming-process PNGs are staged under:

```text
backend/experiments/standard_case_intake/
```

They are not yet trusted knowledge records. The intake manifest tracks 8 PNGs,
OCR sidecars, and overlap with existing standard JSONs.

## Current Direction

The old one-shot path is the baseline:

```text
PartFeatures
  -> curated knowledge prompt
  -> ProcessDesigner LLM plan
  -> ProcessFormingVerifier
  -> experiment/calibration reports
```

The next path will run in parallel first:

```text
PartFeatures / product drawing
  -> ManufacturingFeatureGraph
  -> similar case and textbook priors
  -> operation grammar search
  -> physics/Gong-rule filters
  -> deterministic scoring
  -> LLM ranks top3 and explains tradeoffs
  -> ProcessForming
```

The detailed step-by-step plan is in:

```text
docs/SEARCH_ROADMAP.md
```

## Quick Start

```bash
cd backend
uv sync
export ANTHROPIC_API_KEY=...
uv run pytest -q
```

Run the backend API when upload endpoints are useful:

```bash
cd backend
uv run uvicorn app.main:app --host 0.0.0.0 --port 8080 --reload
```

API docs: `http://localhost:8080/api/docs`

## CLI Experiments

The preferred current workflow is command-line experimentation with recorded
outputs.

Square T-cap leave-one-out, using final product features as input and excluding
the matching factory case from runtime knowledge:

```bash
cd backend
uv run python -m scripts.run_gong_experiment \
  --experiment-id square_t_cap_holdout \
  --part-features experiments/square_t_cap_holdout/input/part_features.json \
  --expected experiments/square_t_cap_holdout/ground_truth/process_parameters_ground_truth.json \
  --exclude-case DJGS-25-8-B001-0358-四方T帽-106S-过模图 \
  --prefer-category square_T_head \
  --candidate-count 1 \
  --max-design-attempts 1 \
  --design-model sonnet
```

Each run writes:

- `process_parameters.json`
- `design_reasoning.md`
- `gong_review.md`
- `experiment_report.json`
- `experiment_report.md`

Latest clean square T-cap run:

```text
backend/experiments/square_t_cap_holdout/runs/8d87dfca5bdb/
```

It matched station count (`6`) but missed operation order quality
(`operation_sequence_similarity=0.500`). This is the right next optimization
target for the search/rule/scoring migration.

## Calibration Pipeline

Calibration is the current way to improve Gong reasoning without calling it
"training" too early. It compares a generated `ProcessForming` against a held
out factory/standard answer key, then records both numeric scores and failure
tags.

Single-case calibration from an existing prediction:

```bash
cd backend
uv run python -m scripts.build_calibration_report \
  --case-id DJGS-25-8-B001-0358-四方T帽-106S-过模图 \
  --predicted experiments/square_t_cap_holdout/runs/official_opus47_thinking_compact_20260511/process_parameters.json \
  --teacher-rationale app/knowledge/teacher_rationales/factory/DJGS-25-8-B001-0358-四方T帽-106S-过模图.json \
  --out experiments/square_t_cap_holdout/runs/official_opus47_thinking_compact_20260511/calibration_report.json
```

Batch aggregation from existing predictions:

```bash
cd backend
uv run python -m scripts.build_batch_calibration_report \

File: backend/app/knowledge/textbook_cases/gong_8_25_stainless_blind_rivet.json
{
  "id": "stainless_blind_rivet_302hq_8_25",
  "source": "gong_maoliang_Page363_366:366",
  "status": "llm_draft_low_confidence",
  "title_zh": "不锈钢抽芯铆钉",
  "product_category": "blind_rivet / 抽芯铆钉",
  "why_it_matters": "展示了不锈钢（302HQ）抽芯铆钉铆钉套管体的4工位冷镦成形工艺，包括下料、预成形头部锥台、成形帽头及最终整形，适用于不锈钢难成形材料的工艺参数参考。",
  "visible_process_summary_zh": "共5个状态（0#坯料 + 1#~4#工位），逐步将圆棒料镦出带SR/3球头的帽状头部，并控制杆部外径及内孔（用于芯轴穿入），最终形成头径Ø12.7、杆径Ø6.3的铆钉套管体。",
  "visible_dimensions": {
    "blank_diameter_mm": 6.5,
    "blank_length_mm": 20,
    "material": "302HQ",
    "final_head_diameter_mm": 12.7,
    "final_shank_outer_diameter_mm": 6.3,
    "final_shank_inner_diameter_mm": 4.04,
    "head_spherical_radius": "SR/3",
    "head_height_mm": 1.9,
    "shank_length_mm": 16.7,
    "flange_protrusion_mm": 2.1
  },
  "station_sequence": [
    {
      "n": 0,
      "label_zh": "下料（坯料）",
      "geometry_zh": "圆棒料，无变形",
      "dimensions": {
        "diameter_mm": 6.5,
        "length_mm": 20
      }
    },
    {
      "n": 1,
      "label_zh": "1#工位：预镦头部锥台",
      "geometry_zh": "头部开始扩展形成锥形预成形区，杆部保持；头部球形面初步出现；杆端外径略减",
      "dimensions": {
        "head_envelope_diameter_mm": "S∅7.9（unclear，读作球面包络径）",
        "pre_head_diameter_mm": 5.8,
        "pre_head_length_mm": 12.7,
        "shank_diameter_mm": 5,
        "shank_outer_diameter_mm": 6.2,
        "total_length_mm": 17.5
      }
    },
    {
      "n": 2,
      "label_zh": "2#工位：成形大头及内锥",
      "geometry_zh": "头部镦至目标直径Ø12.7，顶部球面SR/3成形，头高1.9mm；杆部内孔初成形，杆端有锥口；两侧各约20°锥角（unclear）",
      "dimensions": {
        "head_diameter_mm": 12.7,
        "head_height_mm": 1.9,
        "head_spherical_radius": "SR/3",
        "inner_bore_diameter_mm": 4.7,
        "shank_diameter_mm": 5,
        "shank_outer_diameter_mm": 6.23,
        "cone_angle_deg": "~20（unclear）",
        "bottom_flat_mm": 0.6,
        "shank_length_mm": 12.7
      }
    },
    {
      "n": 3,
      "label_zh": "3#工位：整形头部及杆部内孔",
      "geometry_zh": "头部形状固定，杆部内孔精整，内径4.4→4.7过渡，外径收至6.3；杆长16.7mm",
      "dimensions": {
        "head_diameter_mm": 12.7,
        "head_height_mm": 1.9,
        "head_spherical_radius": "SR/3",
        "inner_bore_step_diameter_mm_1": 4.4,
        "inner_bore_step_diameter_mm_2": 4.7,
        "shank_outer_diameter_mm": 6.3,
        "final_bore_diameter_mm": 4.04,
        "shank_length_mm": 16.7,
        "shoulder_length_mm": 1.3,
        "head_top_flat_mm": 18.3
      }
    },
    {
      "n": 4,
      "label_zh": "4#工位：最终整形（含端面凸缘）",
      "geometry_zh": "与3#相似，头部端面增加2.1mm凸缘或定位台阶；杆部尺寸与3#一致，完成最终成品形状",
      "dimensions": {
        "head_diameter_mm": 12.7,
        "head_height_mm": 1.9,
        "head_spherical_radius": "SR/3",
        "flange_or_step_mm": 2.1,
        "inner_bore_diameter_mm": 4.7,
        "shank_outer_diameter_mm": 6.3,
        "final_bore_diameter_mm": 4.04,
        "shank_length_mm": 16.7,
        "shoulder_length_mm": 1.3,
        "head_top_flat_mm": 18.3
      }
    }
  ],
  "usage_in_prompt": "当用户询问不锈钢（302HQ）抽芯铆钉套管体的冷镦工艺、工位数、各工位尺寸变化或头部SR球面成形方法时，可参考本案例。注意：部分尺寸（如锥角、内孔过渡）因图纸扫描质量有不确定性，使用时需结合实际模具验证。"
}

File: backend/app/knowledge/textbook_cases/gong_8_26_stainless_kitchen_bath_nut.json
{
  "id": "stainless_kitchen_sanitary_nut_8_26",
  "source": "gong_maoliang_Page367_370:367",
  "source_image": "fasternerGenData/textbook_pages/gong_maoliang_Page367_370/p001_book367.png",
  "status": "manual_visual_reviewed",
  "review_method": "human_visual_reading_from_page_image",
  "title_zh": "不锈钢厨卫螺母",
  "product_category": "螺母 / Nut (厨卫用途)",
  "material": "302HQ",
  "why_it_matters": "龚茂良第8章工艺变形图案例。该页给出0#到4#以及最终产品图，适合作为空心/带内孔不锈钢螺母多工位冷镦的高价值教材GT。",
  "visible_process_summary_zh": "共5个图示工位：0#圆柱坯料；1#端部45°预成形并形成R0.8过渡；2#局部镦粗并形成预孔/内腔；3#外径定径并延伸内孔；4#成形SR6.8球面头部、内孔和端面视图，最终产品图给出关键公差与材料302HQ。",
  "visible_dimensions": {
    "blank_length_mm": 17.15,
    "blank_diameter_mm": 5.9,
    "final_head_diameter_mm": "Ø10.8 +0.2/-0",
    "final_head_spherical_radius_mm": "SR6.8",
    "final_body_length_mm": "18.2±0.2",
    "final_inner_length_mm": "18 -0.5",
    "final_head_height_mm": 3.1,
    "final_inner_diameter_mm": "Ø4.3 +0.05/-0",
    "final_body_diameter_mm": "Ø6.2 -0/-0.1",
    "final_end_diameter_mm": "Ø6",
    "final_end_depth_mm": 5.08,
    "material": "302HQ"
  },
  "manual_visual_evidence": [
    {
      "page": 367,
      "station": "0#",
      "evidence_zh": "图面0#为圆柱坯料，标注长度17.15、直径Ø5.9。",
      "dimensions": {
        "length_mm": 17.15,
        "diameter_mm": 5.9
      }
    },
    {
      "page": 367,
      "station": "1#",
      "evidence_zh": "图面1#标Ø6.04、Ø5.3、总长16.73、45°、30°和R0.8。",
      "dimensions": {
        "head_diameter_mm": 6.04,
        "shank_diameter_mm": 5.3,
        "overall_length_mm": 16.73,
        "chamfer_angle_deg": 45.0,
        "taper_angle_deg": 30.0,
        "fillet_R_mm": 0.8
      }
    },
    {
      "page": 367,
      "station": "2#",
      "evidence_zh": "图面2#标Ø6.08、Ø3.8、4、10.2、0.4、30°、54°以及右端Ø5.3/Ø6.07。",
      "dimensions": {
        "head_outer_diameter_mm": 6.08,
        "pre_bore_diameter_mm": 3.8,
        "head_local_length_mm": 4.0,
        "bore_depth_mm": 10.2,
        "end_flat_mm": 0.4,
        "taper_angle_deg": 30.0,
        "included_angle_deg": 54.0,
        "right_shank_diameter_mm": 5.3,
        "right_outer_diameter_mm": 6.07
      }
    },
    {
      "page": 367,
      "station": "3#",
      "evidence_zh": "图面3#标4、18.2、17、Ø4.3、Ø6.1。",
      "dimensions": {
        "head_local_length_mm": 4.0,
        "body_length_mm": 18.2,
        "bore_depth_mm": 17.0,
        "bore_diameter_mm": 4.3,
        "outer_diameter_mm": 6.1
      }
    },
    {
      "page": 367,
      "station": "4#",
      "evidence_zh": "图面4#标SR6.8、Ø10.8、18.2、17、3.1、Ø4.3、Ø6.13，右侧端视图标Ø6和5.08。",
      "dimensions": {
        "head_spherical_radius_mm": 6.8,
        "head_outer_diameter_mm": 10.8,
        "body_length_mm": 18.2,
        "bore_depth_mm": 17.0,
        "head_height_mm": 3.1,
        "bore_diameter_mm": 4.3,
        "outer_diameter_mm": 6.13,
        "end_diameter_mm": 6.0,
        "end_depth_mm": 5.08
      }
    },
    {
      "page": 367,
      "station": "final",
      "evidence_zh": "最终产品框内标SR6.8、Ø10.8+0.2/-0、3.1、18.2±0.2、18-0.5、Ø4.3+0.05/-0、Ø6.2-0/-0.1、Ø6、5.08、材质302HQ。",
      "dimensions": {
        "head_spherical_radius_mm": 6.8,
        "head_outer_diameter_mm": 10.8,
        "head_height_mm": 3.1,
        "body_length_mm": 18.2,
        "inner_length_mm": 18.0,
        "bore_diameter_mm": 4.3,
        "body_diameter_mm": 6.2,
        "end_diameter_mm": 6.0,
        "end_depth_mm": 5.08
      }
    }
  ],
  "station_sequence": [
    {
      "n": 0,
      "label_zh": "下料",
      "operation_inference": "cutoff",
      "geometry_zh": "圆柱坯料。",
      "dimensions": {
        "wire_diameter_mm": 5.9,
        "blank_length_mm": 17.15
      },
      "evidence_ref": "manual_visual_evidence[0]"
    },
    {
      "n": 1,
      "label_zh": "一次预成形",
      "operation_inference": "preforming",
      "geometry_zh": "端部45°预成形，形成R0.8过渡，右侧杆部定径到Ø5.3。",
      "dimensions": {
        "head_diameter_mm": 6.04,
        "shank_diameter_mm": 5.3,
        "overall_length_mm": 16.73,
        "chamfer_angle_deg": 45.0,
        "taper_angle_deg": 30.0,
        "fillet_R_mm": 0.8
      },
      "evidence_ref": "manual_visual_evidence[1]"
    },
    {
      "n": 2,
      "label_zh": "二次成形/预挤孔",
      "operation_inference": "upsetting_plus_backward_extrusion",
      "geometry_zh": "左端局部镦粗并形成Ø3.8预孔，孔深约10.2，保留0.4端面余量。",
      "dimensions": {
        "head_outer_diameter_mm": 6.08,
        "pre_bore_diameter_mm": 3.8,
        "bore_depth_mm": 10.2,
        "end_flat_mm": 0.4,
        "right_shank_diameter_mm": 5.3,
        "right_outer_diameter_mm": 6.07,
        "included_angle_deg": 54.0,
        "taper_angle_deg": 30.0
      },
      "evidence_ref": "manual_visual_evidence[2]"
    },
    {
      "n": 3,
      "label_zh": "三次成形/孔延伸与外径定径",
      "operation_inference": "forward_extrusion_plus_bore_extension",
      "geometry_zh": "外径定径至Ø6.1，内孔延伸至约17，体长18.2。",
      "dimensions": {
        "outer_diameter_mm": 6.1,
        "body_length_mm": 18.2,
        "bore_depth_mm": 17.0,
        "bore_diameter_mm": 4.3,
        "head_local_length_mm": 4.0
      },
      "evidence_ref": "manual_visual_evidence[3]"
    },
    {
      "n": 4,
      "label_zh": "四次成形/球面头终成形",
      "operation_inference": "heading_plus_final_sizing",
      "geometry_zh": "成形SR6.8球面头部、Ø10.8头径、3.1头高，并校准孔和杆部外径。",
      "dimensions": {
        "head_spherical_radius_mm": 6.8,
        "head_outer_diameter_mm": 10.8,
        "head_height_mm": 3.1,
        "outer_diameter_mm": 6.13,
        "bore_diameter_mm": 4.3,
        "bore_depth_mm": 17.0,
        "body_length_mm": 18.2,
        "end_diameter_mm": 6.0,
        "end_depth_mm": 5.08
      },
      "evidence_ref": "manual_visual_evidence[4]"
    }
  ],
  "process_design_lessons": [
    "该案例先做端部预成形，再进行预孔/内腔成形，最后才终成形球面头部，体现了先体积分配、再孔腔、后外形精整的顺序。",
    "不锈钢302HQ小直径空心件不能只靠最终产品图推断，应保留中间孔深、外径和头部SR的逐站演变。",
    "3#到4#的主要变化是头部SR6.8和Ø10.8外形终成形，孔深和体长基本继承前一站，说明最终站偏整形/终成形。"
  ],
  "usage_in_prompt": "高价值人工目视审核教材GT。用于不锈钢小直径空心螺母、厨卫螺母、球面头部+内孔件的工序设计；可引用0#到4#的工位顺序和尺寸演变，但仍应结合实际材料、设备和产品图校核。"
}

File: backend/app/knowledge/textbook_cases/gong_8_27_stainless_flange_bolt_with_washer.json
{
  "id": "stainless_flange_bolt_with_washer_8_27",
  "source": "gong_maoliang_Page367_370:368",
  "status": "llm_draft_low_confidence",
  "title_zh": "不锈钢法兰带垫螺栓",
  "product_category": "法兰螺栓 / Flange Bolt with Integrated Washer",
  "why_it_matters": "展示302HQ不锈钢材质法兰带垫螺栓的4工位冷镦成形工艺，体现法兰盘与杆部的多步成形要点",
  "visible_process_summary_zh": "4工位冷镦：0#下料→1#预镦头部→2#镦法兰锥形预成形→3#镦法兰终成形（带25°锥角）→4#终镦法兰盘定形，杆部同步挤压至成品尺寸",
  "visible_dimensions": {
    "blank_length_mm": 44.7,
    "blank_diameter_mm": "6.96 (+0.02/-0.0, approximate)",
    "station_1_head_diameter_mm": 9.2,
    "station_1_neck_diameter_mm": 7.05,
    "station_1_neck_length_mm": 14.4,
    "station_1_shank_diameter_mm": 6.99,
    "station_2_outer_diameter_mm": 11.1,
    "station_2_inner_cone_diameter_mm": 9.0,
    "station_2_flange_length_mm": 6.5,
    "station_2_step_mm": 0.7,
    "station_2_top_offsets_mm": {"a": 0.7, "b": 0.6},
    "station_2_SR_radius_mm": 15,
    "station_2_total_length_mm": 25,
    "station_2_shank_diameter_mm": 7.02,
    "station_3_flange_height_mm": 1.5,
    "station_3_flange_cone_angle_deg": 25,
    "station_3_flange_outer_diameter_mm": 11.5,
    "station_3_body_length_mm": 7.9,
    "station_3_shank_diameter_mm": 7.05,
    "station_3_across_flats_or_od_mm": 9.7,
    "station_4_flange_height_mm": 1.5,
    "station_4_flange_outer_diameter_mm": 14.4,
    "station_4_body_length_mm": 7.0,
    "station_4_total_shank_length_mm": 25,
    "station_4_shank_diameter_mm": 7.08,
    "station_4_across_flats_or_od_mm": 9.9,
    "station_4_washer_od_mm": 11.4
  },
  "station_sequence": [
    {
      "n": 0,
      "label_zh": "下料",
      "geometry_zh": "圆棒料切断，圆柱形坯料",
      "dimensions": {
        "length_mm": 44.7,
        "diameter_mm": "6.96 (+0.02/-0.0)"
      }
    },
    {
      "n": 1,
      "label_zh": "预镦头部",
      "geometry_zh": "头部镦粗成直径9.2的预成形头，颈部直径7.05，颈长14.4，杆部直径6.99",
      "dimensions": {
        "head_diameter_mm": 9.2,
        "neck_diameter_mm": 7.05,
        "neck_length_mm": 14.4,
        "shank_diameter_mm": 6.99
      }
    },
    {
      "n": 2,
      "label_zh": "法兰锥形预成形",
      "geometry_zh": "镦出锥形法兰预成形，外径11.1，内锥径约9.0，SR15球面，法兰段长6.5，杆径7.02，总长25",
      "dimensions": {
        "flange_outer_diameter_mm": 11.1,
        "cone_inner_diameter_mm": 9.0,
        "SR_radius_mm": 15,
        "flange_length_mm": 6.5,
        "shank_diameter_mm": 7.02,
        "total_length_mm": 25,
        "offset_a_mm": 0.7,
        "offset_b_mm": 0.6,
        "step_mm": 0.7
      }
    },
    {
      "n": 3,
      "label_zh": "法兰终成形（带25°锥角）",
      "geometry_zh": "镦出带25°锥角的法兰盘，高1.5，外径11.5，杆部直径7.05，端面六角形轮廓约9.7",
      "dimensions": {
        "flange_height_mm": 1.5,
        "flange_cone_angle_deg": 25,
        "flange_outer_diameter_mm": 11.5,
        "body_length_mm": 7.9,
        "shank_diameter_mm": 7.05,
        "hex_or_od_mm": 9.7
      }
    },
    {
      "n": 4,
      "label_zh": "终镦法兰盘定形",
      "geometry_zh": "法兰盘终成形，外径14.4，高1.5，杆部挤压至直径7.08，杆长25，垫圈外轮廓11.4，端面9.9",
      "dimensions": {
        "flange_outer_diameter_mm": 14.4,
        "flange_height_mm": 1.5,
        "body_length_mm": 7.0,
        "shank_length_mm": 25,
        "shank_diameter_mm": 7.08,
        "washer_od_mm": 11.4,
        "hex_or_od_mm": 9.9
      }
    }
  ],
  "material": "302HQ（不锈钢）",
  "usage_in_prompt": "当用户询问不锈钢法兰带垫螺栓冷镦工艺、多工位成形顺序、法兰盘预成形与终成形尺寸变化、302HQ材料成形要点时，可参考此案例。注意部分尺寸因图纸扫描质量有限，读取存在一定不确定性。"
}
